Repository: miba07101/pdf-ocr

File: output_marker/bs-en-1591-1-2024-calculation/document.md (part 2 of 6)
![](_page_0_Picture_1.jpeg)
| $Q_A$                       | Gasket surface pressure at assembly prior to the unloading which is necessary for the validity of the corresponding $Q_{Smin(L),I}$ in all subsequent conditions [MPa], Formula (101). The lowest acceptable value for $Q_A$ is $Q_{min(L)}$ from EN 13555:2021. |  |  |
| $Q_{0,\rm min}$             | Gasket surface pressure required at assembly prior to the unloading when no specific leak rate is requested [MPa], replacement of $Q_A$ in Formula (101), Annex G                                                                                                |  |  |

| Qmin<br>(L)        | Minimum level of gasket surface pressure required for tightness class L<br>at<br>assembly (on the effective gasket area) from EN 13555:2021 test results [MPa]<br>(see 6.4.2 NOTE 1)                                                 |  |  |  |  |
|--------------------|--------------------------------------------------------------------------------------------------------------------------------------------------------------------------------------------------------------------------------------|--|--|--|--|
| QSmin<br>(L)       | Minimum level of gasket surface pressure required for tightness class L<br>in service<br>conditions (after off-loading) (on the effective gasket area) from EN 13555:2021<br>test results [MPa], Formula (102)                       |  |  |  |  |
| QSmax              | Maximum allowable gasket surface pressure that can be safely imposed upon the<br>gasket at the considered temperature without damage [MPa], Formulae (63),<br>(67), (68), (72), (73), (126) and (151)                                |  |  |  |  |
| TB, TF, TG, TL, TW | Temperature (average) of the part designated by the subscript [°C] or [K],<br>Formula (95)                                                                                                                                           |  |  |  |  |
| T0                 | Temperature of joint at assembly [°C] or [K] (usually + 20 °C), Formula (95)                                                                                                                                                         |  |  |  |  |
| WF, WL, WX         | Resistance of the part and/or cross-section designated by the subscript<br>[N × mm], Formulae (127), (129), (144) to (148), (150)                                                                                                    |  |  |  |  |
| XB, XG,<br>Xw      | Axial flexibility modulus of bolts, gasket, washer [1/ mm], Formulae (40), (41),<br>(47), (48), (61), (97), (98)                                                                                                                     |  |  |  |  |
| YB, YG, YQ, YR     | Axial compliance of the bolted joint, related to FB, FG, FQ, FR<br>[mm/N], Formulae<br>(97), (98), (99), (100), (103), (104), (118), (119), (C.7), (C.8)                                                                             |  |  |  |  |
| ZF, ZL             | Rotational flexibility modulus of flange, loose flange [mm-3], Formulae (32),<br>(36), (33), (37), (38), (60), (63), (97) to (100)                                                                                                   |  |  |  |  |
| b0                 | Width of chamfer (or radius) of a loose flange such that: d7min<br>= d6+2×b0<br>[mm],<br>Figure 12, Formula (83)                                                                                                                     |  |  |  |  |
| bF, bL             | Effective width of flange, loose flange [mm], Formulae (5), (6), (9), (12), (23),<br>(32), (38), (129), (139), (145), (150), see 4.2 d) 1)                                                                                           |  |  |  |  |
| bGi, bGe, bGt      | Gasket width (radial), interim, effective, theoretical [mm], Formulae (49), (51),<br>(53), (54), (61) to (63), (66), (67), (68), (70), (72) and (73)                                                                                 |  |  |  |  |
| bKB                | Contact widths bolt side [mm], Formulae (46) to (48), Figure 2                                                                                                                                                                       |  |  |  |  |
| bW                 | Width of a washer [mm], Formulae (42), (47), (48), Figure 2                                                                                                                                                                          |  |  |  |  |
| cA, cB, cF, cM, cS | Correction factors [-], Formulae (26), (121) to (125), (133), (134)                                                                                                                                                                  |  |  |  |  |
| d0                 | Inside diameter of flange ring [mm] and outside diameter of central part of<br>blank flange (with thickness e0), in no case greater than inside diameter of<br>gasket [mm], Figures 6 to 14, Formulae (7) to (9), (22), (128), (145) |  |  |  |  |
| d1                 | Average diameter of hub, thin end [mm], Figures 6, 7, 13                                                                                                                                                                             |  |  |  |  |
| d2                 | Average diameter of hub, thick end [mm], Figures 6, 7, 13                                                                                                                                                                            |  |  |  |  |
| d3, d3e            | Bolt circle diameter, real, effective [mm], Figures 6 to 14, Formulae (4), (146)                                                                                                                                                     |  |  |  |  |

| d4                     | Outside diameter of flange [mm], Figures 6 to 14, Formulae (7), (8), (128),<br>(147), (149)                                                                                                                                                                                |  |  |
|------------------------|----------------------------------------------------------------------------------------------------------------------------------------------------------------------------------------------------------------------------------------------------------------------------|--|--|
| d5, d5t, d5e           | Diameter of bolt hole, pierced, blind, effective [mm], Figures 6 to 14, Formulae<br>(2), (3), (147)                                                                                                                                                                        |  |  |
| d6                     | Inside diameter of loose flange [mm], Formulae (83), (149), Figures 12, 14                                                                                                                                                                                                 |  |  |
| d7, d70, d7min, d7max  | Diameter of position of reaction between loose flange and stub or collar, initial,<br>minimal, maximal [mm], Figure 1, Figure 12, Formulae (59), (82) to (87) and<br>(151)                                                                                                 |  |  |
| d8                     | Outside diameter of collar [mm], Formulae (9), (10), (84), Figures 12 and 14                                                                                                                                                                                               |  |  |
| d9                     | Diameter of a central hole in a blank flange [mm], Formula (34), Figure 11                                                                                                                                                                                                 |  |  |
| dB0, dBe, dBs          | Diameter of bolt: nominal diameter, effective diameter, shank diameter [mm],<br>Formulae (39), (40), Figure 3, Table A.1                                                                                                                                                   |  |  |
| dB2, dB3               | Basic pitch diameter, basic minor diameter of thread [mm], see Figure 3, Table<br>A.1, Formula (B.9)                                                                                                                                                                       |  |  |
| dB4                    | Maximum possible outside contact diameter between bolt head or nut and<br>flange or washer [mm], Formula (45), Figure 2                                                                                                                                                    |  |  |
| dGe, dGt               | Diameter of gasket, effective, theoretical [mm], Figure 4, Formula (51), (54),<br>(57) to (59), (63), (66), (69), (71), (74), (75), (77), (78), (79), (85), (88), (102)                                                                                                    |  |  |
| dK1, dK2               | Extreme contact diameters (inside, outside) [mm], Formulae (44) and (45),<br>Figure 2, 5.3.4.2 NOTE 2                                                                                                                                                                      |  |  |
| dG0, dG1, dG2          | Real, theoretical inside, theoretical outside contact diameters [mm], Formulae<br>(49), (50), (66), (69), (151), Figure 4                                                                                                                                                  |  |  |
| dE, dF, dL,<br>dS, dX, | Average diameter of part or section designated by the subscript [mm],<br>Formulae (6), (7), (10), (13), (20), (22), (24), (27), (32), (34), (35), (36), (38),<br>(75), (77), (78), (80), (86), (129), (131), (132), (139), (146), (147), (151),<br>Figures 1, 8, 9, 10, 11 |  |  |
| dw1, dw, dw2           | Inside, Mean, Outside diameter of washer [mm], Formulae (42) to (45), Figure<br>1, 2                                                                                                                                                                                       |  |  |
| e0                     | Wall thickness of central plate of blank flange within diameter d0<br>[mm],<br>Formulae (36) and (145), Figure 11                                                                                                                                                          |  |  |
| e1                     | Lowest wall thickness at thin end of hub or of connected shell [mm], Formulae<br>(15) to (18), Figures 6, 7, 10, 12, 13, 14                                                                                                                                                |  |  |
| e2                     | Wall thickness at thick end of hub [mm], Formulae (17) and (18), Figures 6, 7,<br>10, 12, 13, 14                                                                                                                                                                           |  |  |

| eD, eE                  | Wall thickness of equivalent cylinder for load limit calculations, for flexibility<br>calculations [mm], Formulae (15), (16), (18), (19), (21), (24), (27), (129),<br>(131), (132), (139)                                                    |  |  |  |  |
|-------------------------|----------------------------------------------------------------------------------------------------------------------------------------------------------------------------------------------------------------------------------------------|--|--|--|--|
| eF, eL                  | Effective axial thickness of flange, loose flange [mm], Formulae (8), (11), (14),<br>(24), (25), (27), (28), (32), (36), (38), (95), (96), (129), (139), (140), (145),<br>(147), (150), (151), 4.2 ) 1), Figures 6 to 14                     |  |  |  |  |
| eFb                     | Thickness of flange ring at diameter d3<br>(bolt position) [mm], Formula (3)                                                                                                                                                                 |  |  |  |  |
| eFt, eLt                | Thickness of (integral or loose) flange ring at diameter dGe<br>(gasket force<br>position), relevant for thermal expansion [mm], Formulae (95) and (96),<br>Figure 5 and Figure 12                                                           |  |  |  |  |
| eG(QG0)                 | Compressed gasketthickness under contact pressure QG0<br>[mm], Formulae (61),<br>(63),(95), (96), (104), (119), can be obtained from the tests according to EN<br>13555:2021                                                                 |  |  |  |  |
| eG(A)                   | Compressed thickness of gasket after all subsequent conditions (including<br>plastic deformation) [mm], Formulae (104), (119) and Annex H                                                                                                    |  |  |  |  |
| eGt                     | Theoretical uncompressed thickness of gasket [mm], Figure 4                                                                                                                                                                                  |  |  |  |  |
| eN                      | Nut thickness, Formula (125)                                                                                                                                                                                                                 |  |  |  |  |
| eP, eQ                  | Part of flange thickness with (eP), without (eQ) radial pressure loading [mm],<br>such that eP+eQ<br>= eF, Formulae (25) and (139), Figures 6 to 10 and 12 to 14,                                                                            |  |  |  |  |
| eS                      | Thickness of connected shell [mm], Formula (19), 4.2 d) 2), Figures 6 to 10, 12<br>to 14                                                                                                                                                     |  |  |  |  |
| eW                      | Washer thickness [mm], Formulae (47) and (48), Figure 1                                                                                                                                                                                      |  |  |  |  |
| eX                      | Flange thickness at weak section [mm], Formula (147), Figure 11                                                                                                                                                                              |  |  |  |  |
| fB, fE, fF, fL, fN,,fS, | Nominal design stress [MPa] of the part designated by the subscript, at design<br>temperature [°C] or [K], as defined and used in pressure vessel codes (see<br>Formulae (121), (125), (129) to (132), (139), (145), (147), (150) and (151)) |  |  |  |  |
| hG, hH, hL              | Lever arms [mm], Figure 1, Formulae (57), (58), (63), (79) to (81) and (85) to<br>(87), (97) to (100), (127),(135),(144), (151), (C.1), (C.2)                                                                                                |  |  |  |  |
| hP, hQ, hR, hS, hT      | Lever arm corrections [mm], Formulae (27) to (29), (35), (75), (77), (78), (99),<br>(100), (127),(135), (C.1)                                                                                                                                |  |  |  |  |
| jM, jS                  | Sign number for moment, shear force (+1 or 1), Formulae (135) and (136)                                                                                                                                                                      |  |  |  |  |
| kQ, kR, kM, kS          | Correction factors, Formulae (30), (31), (77), (129), (137) to (139), Table 2                                                                                                                                                                |  |  |  |  |
| l5, l5t                 | Total, effective screws engagment length in threaded hole, Formulae (3) (125),<br>Figures 3, 7, 8 and 9                                                                                                                                      |  |  |  |  |
| lB, ls                  | Bolt axial dimensions [mm], Figure 3, Formulae (95), (96) and (40)                                                                                                                                                                           |  |  |  |  |

*l<sup>e</sup> le = lB - lS*, Formula [\(40\)](#page-32-6)

*l<sup>H</sup>* Length of hub [mm], Figures 6, 7, 13, Formulae [\(15\)](#page-30-8), [\(16\)](#page-30-11)

*m* Tightness factor for subsequent conditions ( *I>0* ) [-], (Annex G)

*n<sup>B</sup>* Number of bolts, Formulae [\(1\)](#page-29-8), [\(4\)](#page-29-5), [\(39\)](#page-32-5), [\(40\)](#page-32-6), (B.1) to (B.5) and (B.9)

*p<sup>B</sup>* Pitch between bolts [mm], Formula [\(1\)](#page-29-8)

*p<sup>t</sup>* Pitch of bolt thread [mm], Table A.1, Formulae (B.6), (B.7), (B.9)

*r*0*, r*<sup>1</sup> Radii [mm], Figures 6, 12

*r*<sup>2</sup> Radius of curvature in gasket cross-section [mm], Figure 4

*∆U<sup>T</sup>* Differential thermal axial expansions [mm], Formulae [\(95\)](#page-38-5), [\(103\)](#page-40-5), [\(104\)](#page-40-6), [\(118\)](#page-42-4),

[\(119\)](#page-42-5), (C.7), (C.8)

*ΘF, Θ<sup>L</sup>* Rotation of flange, loose flange, due to applied moment [rad], Annex C,

Formulae (C.1), (C.2)

*Ψ* Load ratio of flange ring due to radial force, Formula [\(139\)](#page-45-0)

*Ψ<sup>Z</sup>* Particular value of *Ψ*, Formula [\(129\),](#page-44-4) Table 2

*ФB, ФF, ФG, ФL, ФX,* Load ratio of part and/or cross-section designated by the subscript, to be

calculated for all load conditions, Formulae [\(121\)](#page-43-2), [\(127\)](#page-44-1), [\(144\)](#page-46-3), [\(151\)](#page-46-6), [\(126\)](#page-43-3),

[\(148\)](#page-46-5), [\(146\)](#page-46-4)

*Фmax* Maximum allowable value of *Ф<sup>F</sup>* and *ФL,* Formulae [\(128\)](#page-44-3), [\(149\)](#page-46-2)

*αB, αF, αG, αL, α<sup>W</sup>* Thermal expansion coefficient of the part designated by the subscript,

averaged between *T*<sup>0</sup> and *TB, TF, TG, TL, TW* [K-1], Formula [\(95\)](#page-38-5)

*β, γ, δ, ν, κ, λ, x,*<sup>ϑ</sup> Intermediate variables, Formulae [\(17\)](#page-30-10), [\(23\)](#page-31-3) to [\(25\)](#page-31-10), [\(60\)](#page-34-2), [\(133\)](#page-44-5), [\(134\)](#page-44-6)

*ε*1*+, ε*1*-* Scatter of initial bolt load of a single bolt, above nominal value, below nominal

value, Annex B, Table B.1

*ε+, ε–* Scatter for the global load of all the bolts above nominal value, below nominal

value, Annex B, Formulae (B.1), (B.2)

*µ* Friction factor for bolting, see Annex B, Formula (B.8)

*µG* Friction factor between the gasket and the flange facing, Table E.1 and Formula

[\(102\)](#page-39-3)

Ratio of the circumference of a circle to its diameter

<sup>ρ</sup> Diameter ratio as given in Formulae [\(34\)](#page-31-6) to [\(36\)](#page-32-8), [\(144\)](#page-46-3), [\(145\)](#page-46-8)

*φ<sup>G</sup>* Angle of inclination of a sealing face [rad or deg], Figure 4c), 4e), 4f), Formulae

[\(67\)](#page-35-3), [\(68\)](#page-35-4), [\(72\)](#page-35-5), [\(73\)](#page-35-6)

*φ<sup>S</sup>* Angle of inclination of connected shell wall [rad or deg], Figures 8, 9, Formulae in [4.2](#page-27-2) d) 2), Formulae [\(23\)](#page-31-3), [\(24\)](#page-31-7), [\(29\)](#page-31-12) to [\(31\)](#page-31-14), [\(77\)](#page-36-6), [\(131\)](#page-44-7), [\(132\)](#page-44-8), [\(139\)](#page-45-0)

#### <span id="page-27-0"></span>**4 Requirements for use of the calculation method**

#### <span id="page-27-1"></span>**4.1General**

This document provides the basis for design verification. The calculation method can also be used to assess the behaviour and admissibility of a bolted flange connection for a specified initial bolt force.

NOTE See Annex F.

Other proven methods such as, special testing and use of standard flanges within permitted conditions may be considered as well.

#### <span id="page-27-2"></span>**4.2Geometry**

The calculation method is applicable to the configurations having:

- a) flanges whose section is given or may be assimilated to those given in Figure 6 to Figure 14;
- b) four or more identical bolts uniformly distributed;
- c) gasket whose section and configuration after loading can be assimilated by one of those given in Figure 4 and Figure 5;
- d) flange dimension which meet the following conditions:
  - 1) 0,2 <sup>≤</sup> <sup>≤</sup> 5,0; 0,2 <sup>&</sup>lt; ≤ 5,0 The condition *bF*/*e<sup>F</sup>* ≤ 5,0 need not to be met for collar in combination with loose flange.
  - 2) cos <sup>≥</sup> <sup>1</sup> 1+0,01×/

NOTE For explanations of symbols, se[e 3.3.](#page-21-1) [Symbols](#page-21-1)

Where corrosion allowance has been applied in the design it should be subtracted for the calculation on the area in contact with the fluid. For negative tolerances, reference should be made to other codes, for example EN 13445 and EN 13480.

The following configurations are outside the scope of the calculation method:

- flanges of essentially non-axisymmetric geometry, e.g. split loose flanges, web reinforced flanges;
- flange connections having direct or indirect metal to metal contact between flanges inside and/or outside the gasket, inside and/or outside the bolt circle.

#### <span id="page-27-3"></span>**4.3Material**

Values of nominal design stresses are not specified in this calculation method. They depend on other codes which are applied, for example these values are given in EN 13445 and EN 13480.

Nevertheless, since all significant design parameters are accounted for, the use of low safety factors is made possible by special use of nominal design stresses:

- for assembly conditions the nominal design stresses have the same values as for the hydrostatic pressure test;
- the nominal design stresses for the bolts are determined by the same rules as relevant for the flange and shell material e.g. same safety factor on yield stress.

#### <span id="page-28-0"></span>4.4 Loads

This calculation method applies to the following load types:

- fluid pressure: internal or external;
- external loads: axial and lateral forces as torsion and bending moments;
- axial expansion of flanges, bolts and gasket, in particular due to thermal effects.

All conditions shall be taken into account (start-up, test, service, cleaning, maintenance, shut down, and other exceptional conditions) within the calculation as far as they have influence on the design.

Minimum required are calculations for the assembly conditions, the main operating and the initial test conditions. If the test shall not be repeated at any time, and the calculations is separated into two sets (A: Assembly + operating and B: Assembly + test), the higher assembly bolt load shall be applied.

#### <span id="page-28-1"></span>5 Calculation parameters

#### <span id="page-28-2"></span>5.1 General

The parameters defined in this clause are effective dimensions, areas and stiffness parameters.

#### <span id="page-28-3"></span>5.2 Flange parameters

#### <span id="page-28-4"></span>5.2.1 General

The formulae given in 5.2 shall be used for each of the two flanges and where applicable, the two collars of a joint.

Specific flange types are treated as follows:

- Integral flange: calculated as an equivalent ring with rectangular cross-section, dimensions  $b_F \times e_F$  connected at effective average diameter  $d_E$  to an equivalent shell of constant effective wall thickness  $e_E$ .
- Blank flange: calculated as an equivalent ring with rectangular cross-section, dimensions  $b_F \times e_F$ , connected at diameter  $d_E = d_0$  to a plate of constant thickness  $e_0$ . It may have a central opening of diameter  $d_9$ . If a nozzle is connected at the opening the nozzle is not taken into account in the calculation.
- Loose flange: calculated as an equivalent ring with rectangular cross-section dimensions  $b_L \times e_L$  without connection to a shell.

- Screwed flange: calculated as a loose flange with inside diameter  $d_6$  equal to load transmission diameter  $d_7$ , i.e. average thread diameter. (see Figure 14)
- Collar: The collar is treated in the same way as an integral flange.

In Figure 6 to Figure 14, the equivalent ring is sketched by shaded area.

#### <span id="page-29-0"></span>5.2.2 Flange ring

#### **5.2.2.1 Bolt holes**

Pitch between bolts:

<span id="page-29-8"></span>
$$p_B = \frac{\pi \times d_3}{n_B} \tag{1}$$

Effective diameter of bolt hole:

<span id="page-29-6"></span>
$$d_{5e} = d_5 \times \sqrt{\frac{d_5}{p_B}} \tag{2}$$

Diameter of blind holes is assumed to be:

<span id="page-29-7"></span>
$$d_5 = d_{5t} \times \frac{l_{5t}}{e_{Fb}} \tag{3}$$

Effective bolt circle diameter:

<span id="page-29-5"></span>
$$d_{3e} = d_3 \times \left(1 - \frac{2}{n_R^2}\right) \tag{4}$$

NOTE 1  $p_B$  and  $\tilde{p}_B$  are equal as well as  $d_{3e}$  and  $\tilde{d}_{3e}$ .

NOTE 2 Formulae (1) to (4) do not apply to collars.

#### 5.2.2.2 Effective dimensions of flange ring

The effective thickness  $e_F$  or  $e_L$  used below is the average thickness of the flange ring. It is obtained by dividing the cross-section area of the ring  $A_F$  or  $A_L$  (including bolt holes) by the actual radial width of this section.

Since there is a large variety of shapes of flange cross-sections, formulae for the calculation of  $A_F$  or  $A_L$  are not given for specific flange types.

Integral flange and blank flange (see Figure 6 to Figure 11).

<span id="page-29-2"></span>
$$b_F = \frac{d_4 - d_0}{2} - d_{5e} \tag{5}$$

<span id="page-29-3"></span>
$$b_L = d_L = e_L = 0 \tag{6}$$

<span id="page-29-4"></span>
$$d_F = \frac{d_4 + d_0}{2} \tag{7}$$

<span id="page-29-1"></span>
$$e_F = 2 \times \frac{A_F}{d_4 - d_0} \tag{8}$$

Collar or stub with loose flange (see Figure 12).

For collar:

<span id="page-30-3"></span>
$$b_F = \frac{d_8 - d_0}{2} \tag{9}$$

<span id="page-30-5"></span>
$$d_F = \frac{d_8 + d_0}{2} \tag{10}$$

<span id="page-30-1"></span>
$$e_F = 2 \times \frac{A_F}{d_8 - d_0} \tag{11}$$

For flange:

<span id="page-30-4"></span>
$$b_L = \frac{d_4 - d_6}{2} - d_{5e} \tag{12}$$

<span id="page-30-6"></span>
$$d_L = \frac{d_4 + d_6}{2} \tag{13}$$

<span id="page-30-2"></span>
$$e_L = 2 \times \frac{A_L}{d_4 - d_6} \tag{14}$$

#### <span id="page-30-0"></span>5.2.3 Connected shell

#### <span id="page-30-14"></span>5.2.3.1 Flange with tapered hub

A cylindrical shell (constant wall thickness  $e_S$ , average diameter  $d_S$ ) integral with a tapered hub is treated as being an equivalent cylindrical shell of effective wall thickness  $e_E$  and effective average diameter  $d_E$ :

<span id="page-30-8"></span>
$$e_E = e_1 \times \left\{ 1 + \frac{(\beta - 1) \times l_H}{(\beta/3) \times \sqrt{d_1 \times e_1} + l_H} \right\} \tag{15}$$

<span id="page-30-11"></span>
$$e_D = e_1 \times \left\{ 1 + \frac{(\beta - 1) \times l_H}{\sqrt[4]{(\beta/3)^4 \times (d_1 \times e_1)^2 + l_H^4}} \right\}$$
 (16)

<span id="page-30-10"></span>
$$\beta = \frac{e_2}{e_1} \tag{17}$$

<span id="page-30-9"></span>
$$d_{E} = \{\min(d_{1} - e_{1} + e_{E}; d_{2} + e_{2} - e_{E}) + \max(d_{1} + e_{1} - e_{E}; d_{2} - e_{2} + e_{E})\}/2$$
(18)

#### <span id="page-30-15"></span>5.2.3.2 Flange without hub

For a shell (cylindrical or conical or spherical, constant wall thickness  $e_s$ , angle  $\varphi_s$  and diameter  $d_s$  at junction with flange) directly connected to a flange ring, the effective dimensions are:

<span id="page-30-12"></span>
$$e_E = e_S \tag{19}$$

<span id="page-30-7"></span>
$$d_E = d_S \tag{20}$$

Formulae (19) and (20) are not applicable when a nozzle is connected to the central opening of a blank flange. This case is covered by 5.2.3.3.

#### <span id="page-30-13"></span>5.2.3.3 Blank flange

For a blank flange, the effective dimensions to be used are:

<span id="page-31-9"></span>
$$e_E = 0 (21)$$

<span id="page-31-5"></span>
$$d_E = d_0 (22)$$

Formulae (21) and (22) apply whatever the blank flange configuration (without opening, with opening without nozzle, with opening with nozzle).

#### 5.2.3.4 Collar or stub

The formulae which are applicable are those of 5.2.3.1 or 5.2.3.2 depending on whether or not the collar has a hub.

#### <span id="page-31-0"></span>5.2.4 Flexibility-related flange parameters

#### 5.2.4.1 Integral flange and collar or stub

<span id="page-31-3"></span>
$$\gamma = e_E \times \frac{d_F}{b_F \times d_E \times \cos \varphi_S} \tag{23}$$

<span id="page-31-7"></span>
$$\vartheta = 0.55 \times \cos \varphi_S \times \frac{\sqrt{d_E \times e_E}}{e_F} \tag{24}$$

<span id="page-31-10"></span>
$$\lambda = 1 - \frac{e_P}{e_E} = \frac{e_Q}{e_E} \tag{25}$$

NOTE  $e_P$  and  $e_Q$  are defined in Figures 6 to 10, 12, 13 (when  $e_P = e_F$  then  $e_Q = 0$ ).

<span id="page-31-8"></span><span id="page-31-4"></span>
$$c_F = \frac{1 + \gamma \times \vartheta}{\{1 + \gamma \times \vartheta \times [4 \times (1 - 3 \times \lambda + 3 \times \lambda^2) + 6 \times (1 - 2 \times \lambda) \times \vartheta + 6 \times \vartheta^2] + 3 \times \gamma^2 \times \vartheta^4\}}$$
(26)

$$h_S = 1.1 \times e_F \times \sqrt{\frac{e_E}{d_E}} \times \frac{1 - 2 \times \lambda + \theta}{1 + \gamma \times \theta}$$
 (27)

<span id="page-31-11"></span>
$$h_T = e_F \times \frac{1 - 2 \times \lambda - \gamma \times \vartheta^2}{1 + \gamma \times \vartheta} \tag{28}$$

<span id="page-31-12"></span>
$$h_R = h_S \times k_R - h_T \times 0.5 \times \tan \varphi_S \tag{29}$$

<span id="page-31-13"></span>
$$k_{Q} = \begin{cases} +\frac{0.85}{\cos\varphi_{S}} & \text{for conical or cylindrical shell} \\ +\frac{0.35}{\cos\varphi_{S}} & \text{for spherical shell} \end{cases}$$
 (30)

<span id="page-31-14"></span>
$$k_R = \begin{cases} -\frac{0,15}{\cos \varphi_S} & \text{for conical or cylindrical shell} \\ -\frac{0,65}{\cos \varphi_S} & \text{for spherical shell} \end{cases}$$
 (31)

$$Z_F = 3 \times d_F \times \frac{c_F}{\pi \times b_F \times e_F^3} \tag{32}$$

<span id="page-31-2"></span><span id="page-31-1"></span>
$$Z_L = 0 (33)$$

#### 5.2.4.2 Blank flange

Diameter ratio:

<span id="page-31-6"></span>
$$\rho = \frac{d_9}{d_E} \tag{34}$$

NOTE Reminder: for a blank flange,  $d_E = d_0$  (according to Formula (22)).

<span id="page-32-16"></span>
$$h_R = \frac{d_E}{4} \times (1 - \rho^2) \times \frac{0.7 + 3.3 \times \rho^2}{[(0.7 + 1.3 \times \rho^2) \times (1 + \rho^2)]}$$
(35)

<span id="page-32-8"></span>
$$Z_F = 3 \times \frac{d_F}{\left\{ \pi \times \left[ b_F \times e_F^3 + d_F \times e_0^3 \times \frac{1 - \rho^2}{1, 4 + 2, 6 \times \rho^2} \right] \right\}}$$
(36)

<span id="page-32-9"></span>
$$Z_L = 0 (37)$$

#### 5.2.4.3 Collar or stub with loose flange

For the collar use Formulae (23) to (33); for the loose flange use the following formula:

<span id="page-32-10"></span>
$$Z_L = 3 \times d_L / (\pi \times b_L \times e_L^3) \tag{38}$$

#### <span id="page-32-0"></span>5.3 Bolt and washer parameters

#### <span id="page-32-1"></span>5.3.1 General

The bolt dimensions are shown in Figure 3. Diameters of standard metric series bolts are given in Annex A.

#### <span id="page-32-2"></span>5.3.2 Effective cross-section area of bolts

<span id="page-32-5"></span>
$$A_B = \{ \min(d_{Be}; d_{BS}) \}^2 \times n_B \times \pi/4$$
 (39)

#### <span id="page-32-3"></span>5.3.3 Flexibility modulus of bolts

<span id="page-32-6"></span>
$$X_B = (l_s/d_{Bs}^2 + l_e/d_{Be}^2 + 0.8/d_{B0}) \times 4/(n_B \times \pi)$$
(40)

The thickness of washers possibly present in the joint shall be included in lengths  $l_s$  and  $l_e$ .

#### <span id="page-32-4"></span>5.3.4 Geometric parameters for washers and contact surfaces

NOTE Formulae presented for washers are also applicable to expansion sleeves.

#### **5.3.4.1** Absence of washers

If there are no washers,

<span id="page-32-7"></span>
$$X_W = \tilde{X}_W = 0 \tag{41}$$

And ignore Formulae (42) to (48).

#### <span id="page-32-15"></span>5.3.4.2 Presence of washers

<span id="page-32-12"></span>
$$b_W = \frac{d_{W2} - d_{W1}}{2} \tag{42}$$

$$d_W = \frac{d_{W2} + d_{W1}}{2} \tag{43}$$

$$d_{K1} = \max(d_5; d_{W1}) \tag{44}$$

<span id="page-32-14"></span><span id="page-32-13"></span>
$$d_{K2} = \min(d_{B4}; d_{W2}) \tag{45}$$

<span id="page-32-11"></span>
$$b_{KB} = \frac{d_{K2} - d_{K1}}{2} \tag{46}$$

NOTE 1 These formulae also apply for washer of flange number 2.

NOTE 2 In the usual case,  $d_{K1} = d_5$  and  $d_{K2} = d_{B4}$ .

#### <span id="page-33-0"></span>5.3.5 Flexibility modulus of washers

<span id="page-33-7"></span>
$$X_{W} = \frac{e_{W}}{n_{B} \times \pi \times d_{W} \times b_{W}} \times \frac{\frac{2 \times b_{W}}{b_{W} + b_{KB}} + \frac{e_{W}}{b_{W} - b_{KB}}}{1 + \frac{e_{W}}{b_{W} - b_{KB}}}$$

$$(47)$$

<span id="page-33-8"></span>
$$\tilde{X}_{W} = \frac{\tilde{e}_{W}}{n_{B} \times \pi \times \tilde{d}_{W} \times \tilde{b}_{W}} \times \frac{\frac{2 \times \tilde{b}_{W}}{\tilde{b}_{W} + \tilde{b}_{KB}} + \frac{\tilde{e}_{W}}{\tilde{b}_{W} - \tilde{b}_{KB}}}{1 + \frac{\tilde{e}_{W}}{\tilde{b}_{W} - \tilde{b}_{KB}}}$$

$$(48)$$

NOTE *X*<sub>W</sub> includes an estimated correction factor for different axial stresses in different sections.

#### <span id="page-33-1"></span>5.4 Gasket parameters

#### <span id="page-33-2"></span>5.4.1 General

The notation for dimensions of gaskets is given in Figure 4.

#### <span id="page-33-3"></span>5.4.2 Theoretical dimensions

<span id="page-33-9"></span>
$$b_{Gt} = (d_{G2} - d_{G1})/2 (49)$$

<span id="page-33-10"></span>
$$d_{Gt} = (d_{G2} + d_{G1})/2 (50)$$

<span id="page-33-6"></span>
$$A_{Gt} = \pi \times d_{Gt} \times b_{Gt} \tag{51}$$

NOTE The theoretical gasket width  $b_{Gt}$  is the maximum which can result from a very high  $F_G$ .

#### <span id="page-33-4"></span>**5.4.3** Effective dimensions

The effective gasket width  $b_{Ge}$  depends on the force  $F_G$  applied to the gasket for many types of gasket. The value  $b_{Ge}$  is determined iteratively for the assembly condition with  $F_G = F_{G0}$  and assumed to be unchanged for subsequent conditions.

NOTE 1 For a flat gasket, the effective gasket width is equal to twice the distance separating the outside diameter of the sealing face from the point of application of the gasket reaction (i.e. the resultant of compressive stress over the gasket width).

The value  $F_{G0}$  used for this determination represents the minimum required force which shall be reached in assembly condition, to meet the leak-tightness criteria given in 6.4.

This minimum required force is not known when starting the calculation. It will be obtained through the iterative calculation process beginning at this point and ending with 6.5.1, Formula (108).

To start calculation, any arbitrary value may be chosen for  $F_{G0}$ . Nevertheless, the use of a realistic value is recommended. In the case where the method is used with a specified initial bolt load, this initial value is given by the Formula (F.1) from Annex F. In other cases, the value from Formula (52) below is recommended.

<span id="page-33-11"></span><span id="page-33-5"></span>
$$F_{G0} \le A_R \times f_{R0} / 3 - F_{R0} \tag{52}$$

where

*F<sup>R</sup>*<sup>0</sup> is as given by [6.2.2.2.](#page-37-11)

Interim gasket width *bGi* shall be determined from the formulae in Table 1, starting with the first approximation given in this table.

Effective gasket width:

<span id="page-34-10"></span><span id="page-34-6"></span>
$$b_{Ge} = \min\{b_{Gi}; b_{Gt}\}\tag{53}$$

Effective gasket diameter:

The effective gasket diameter *dGe* is the diameter where the gasket force acts. It is determined from Table 1.

NOTE 2 For flat gaskets, *dGe* varies with *b*Ge. In that case, *bGe* is twice the distance between the outside contact diameter of the gasket and the effective gasket diameter.

Effective gasket area:

<span id="page-34-1"></span>
$$A_{Ge} = \pi \times d_{Ge} \times b_{Ge} \tag{54}$$

NOTE 3 The method is not taking into account the effect on the gasket thickness if the gasket stress rises above the assembly level in a subsequent condition. The modification on the gasket thickness in such a case is considered to have negligible impact. If this phenomenon has to be taken into account, the alternative possible method given in Annex H can be used.

Gasket surface pressure at assembly:

<span id="page-34-4"></span><span id="page-34-3"></span>
$$Q_{G0} = F_{G0}/A_{Ge} (55)$$

$$E_{G0} = E_G(Q_{G0}) (56)$$

Lever arm:

<span id="page-34-9"></span><span id="page-34-8"></span>
$$h_{G0} = \begin{cases} \frac{d_{3e} - d_{Ge}}{2} & \text{for integral or blank flange} \\ \frac{d_{70} - d_{Ge}}{2} & \text{for collar with loose flange} \end{cases}$$
 (57)

$$h_{G0} = \frac{(d_{70} - d_{Ge})}{2}$$
 for collar with loose flange

<span id="page-34-7"></span><span id="page-34-2"></span>
$$d_{70} = \min\{\max\{d_{7\min}; (d_{Ge} + \chi \times d_{3e})/(1+\chi)\}; d_{7\max}\}$$
 (59)

$$\chi = \frac{Z_L \times E_{F_0}}{Z_F \times E_{L_0}} \tag{60}$$

NOTE 4 Formulae [\(59\)](#page-34-7) and [\(60\)](#page-34-2) only apply to loose flanges on a collar or a stub.

Formulae (53) to [\(60\)](#page-34-2) are re-evaluated iteratively until the value *bGe* (Formulae [\(62\)](#page-35-12) to [\(74\)](#page-35-11)) is constant within the required precision.

A precision of 5 % is enough. To obtain results almost independent of the operator, a precision of 0,1 % is however recommended.

#### <span id="page-34-0"></span>**5.4.4 Axial flexibility modulus of gasket**

<span id="page-34-5"></span>
$$X_G = (e_G(Q_{G0})/A_{Gt}) \times (b_{Gt} + e_G(Q_{G0})/2) / (b_{Ge} + e_G(Q_{G0})/2)$$
(61)

The value of the compressed gasket thickness at assembly phase  $e_G(Q_{G0})$  for the associated gasket stress  $Q_{G0}$  shall be determined from gasket compression curve obtained following test performed according to EN 13555:2021.

<span id="page-35-12"></span><span id="page-35-11"></span><span id="page-35-10"></span><span id="page-35-9"></span><span id="page-35-8"></span><span id="page-35-7"></span><span id="page-35-6"></span><span id="page-35-5"></span><span id="page-35-4"></span><span id="page-35-3"></span><span id="page-35-2"></span><span id="page-35-1"></span><span id="page-35-0"></span>Table 1 — Effective gasket geometry

| Type | Gasket form                                                                     | Formulae                                                                                                                                                                                                              |              |  |  |
|------|---------------------------------------------------------------------------------|-----------------------------------------------------------------------------------------------------------------------------------------------------------------------------------------------------------------------|--------------|--|--|
| 1    | Flat gaskets, of low                                                            | First approximation: $b_{Gi} = b_{Gt}$ More accurate:                                                                                                                                                                 | (62)         |  |  |
